Repository: xy114/talc-analysis-system

File: paper-data-003.json
{
  "paper": {
    "title": "Evolution of Black Talc upon Thermal Treatment",
    "authors": "Yuhang Meng; Weimin Xie; Haiyan Wu; Sarwar Muhammad Tariq; Huaming Yang",
    "institution": "中南大学资源加工与生物工程学院 矿物材料及其应用湖南省重点实验室; 中国地质大学(武汉) 纳米矿物材料及应用教育部工程研究中心; 中国地质大学(武汉) 非金属矿行业矿物功能材料重点实验室",
    "country": "中国",
    "year": 2022,
    "journal": "Minerals 2022, 12, 155 (MDPI, SCI, Open Access)",
    "doi": "10.3390/min12020155",
    "research_type": "基础实验研究",
    "problem_statement": "黑滑石因颜色限制当前仅用于传统烧制陶瓷和低端工业。煅烧是粘土矿物改性的常用方法，但黑滑石在热处理过程中的结构和性质变化不清晰，严重限制了其煅烧产物在复合材料中的应用。需要系统研究黑滑石在热处理过程中的形态、表面性质和晶体结构演化，为实现黑滑石的功能化设计提供理论基础。",
    "raw_material_source": "江西省广丰县黑滑石原矿（含滑石和少量石英、白云石、有机碳杂质）。XRF成分（质量分数%）：SiO2 65.03, MgO 30.669, CaO 2.716, F 0.697, P2O5 0.235, Al2O3 0.175, Na2O 0.156, Fe2O3 0.150, SO3 0.068, ZnO 0.038, K2O 0.025, MnO 0.022, TiO2 0.020。15个温度点取样（T100-T1000，梯度50-100°C）。",
    "benchmark_tech": "传统滑石热演化研究（普通滑石脱羟基温度850-900°C，文献报道的ex-situ XRD/TG分析），缺乏in-situ实时追踪和系统性理化性质表征",
    "has_experiment": 1,
    "has_economic_data": 0,
    "experiment_scale": "实验室规模（马弗炉批式煅烧，TG/DSC微量样品，in-situ XRD实时追踪）",
    "citation_quality": "高 — 国家杰出青年科学基金(51225403)+国家自然科学基金(51974367)+湖南省研究生创新基金资助(CX2017B057)。通讯作者杨华明为国家杰青。发表于Minerals (MDPI, SCI, IF~2.5)。参考文献51篇，覆盖滑石矿物学和粘土矿物功能材料主流期刊。论文#7综述的核心基础文献之一。",
    "tech_route_category": "B 热化学路线（基础热演化机理研究）",
    "tech_route_detail": "系统研究30-1000°C热处理过程中黑滑石的晶体结构、物理化学性质和形貌演化：(1) 15个温度点马弗炉煅烧（10°C/min升温，保温120min）；(2) TG/DSC+TG-MS热分析（30-1000°C，10°C/min）；(3) in-situ变温XRD实时追踪（30-1000°C，每目标温度保温10min扫描）；(4) in-situ FTIR实时追踪官能团变化；(5) BET比表面积+分形维数；(6) 激光粒度；(7) Zeta电位-pH曲线；(8) SEM+EDS/TEM+SAED形貌和结晶度。研究方法论体系完整，是黑滑石热演化领域最全面的基础数据论文。",
    "target_product_category": "基础研究（为所有热化学路线的煅烧工艺设计提供理论依据）",
    "target_product_name": "各温度节点（100-1000°C）的煅烧黑滑石产物——阐明从原矿滑石→脱水→有机碳氧化→脱羟基→相转变→顽火辉石的完整演化路径",
    "target_product_purity": null,
    "total_yield": null,
    "trl_level": 2,
    "trl_scale": "实验室基础研究（微量到克级），提供机理层面理解",
    "capex_has_data": "无",
    "capex_equipment": null,
    "capex_total_per_10kt": null,
    "opex_has_data": "无",
    "opex_raw_material_per_ton": null,
    "opex_energy_per_ton": null,
    "total_cost_per_ton": null,
    "product_price_per_ton": null,
    "gross_profit_per_ton": null,
    "gross_margin": null,
    "payback_period": null,
    "tech_feasibility_score": 9,
    "econ_feasibility_score": 3,
    "market_attractiveness_score": 7,
    "scaleup_feasibility_score": 5,
    "composite_score": 60.0,
    "analysis_date": "2026-06-26",
    "analyst_notes": "这是黑滑石热演化领域最全面、方法论最先进的基础研究论文。核心贡献：(1)首次用in-situ XRD+in-situ FTIR实时追踪黑滑石热演化全过程，发现黑滑石脱羟基起始温度(800°C)低于普通滑石(850-900°C)——这是节能优势的直接证据；(2)建立了完整的四阶段热演化模型（脱水30-165°C→有机碳氧化165-580°C→脱羟基800-900°C→相转变900-1000°C）；(3)定量给出每个温度节点的结晶度指数(CI)、晶格变形度、无定形SiO2/MgO含量、比表面积、分形维数、粒径、Zeta电位——这些是所有煅烧类工艺（D1陶瓷/D2微波介质/D3 N2气氛/D4抗菌/酸浸分离）设计煅烧制度的直接工程参数。与论文#7综述来自同一课题组(杨华明)，#7的煅烧四阶段反应方程(§2.1)直接引用本文数据。技术可行性9分因方法论极其完善(in-situ+ex-situ多技术交叉验证)；经济可行性3分因纯基础研究无经济数据；市场吸引力7分因支撑所有热化学路线的工艺设计；放大可行性5分因参数直接可用于中试煅烧制度设计。"
  },
  "process_steps": [
    {
      "step_order": 1,
      "step_name": "马弗炉煅烧（30→目标温度，10°C/min，保温120min）",
      "conversion_rate": null,
      "is_bottleneck": 0,
      "notes": "15个温度点：T100/T200/T300/T400/T500/T550/T600/T650/T700/T750/T800/T850/T900/T950/T1000"
    },
    {
      "step_order": 2,
      "step_name": "无定形SiO2/MgO含量定量（H2SO4+NaOH分别浸取，ICP分析）",
      "conversion_rate": null,
      "is_bottleneck": 0,
      "notes": "2M H2SO4浸取MgO，4M NaOH浸取SiO2，70°C搅拌4h"
    }
  ],
  "energy": [],
  "environmental": {},
  "attributes": [
    {
      "category": "raw_material_spec",
      "attr_key": "source_mine",
      "attr_value": "江西省广丰县黑滑石原矿（Guangfeng County, Jiangxi Province）",
      "attr_unit": "",
      "source_context": "§2.1 Materials"
    },
    {
      "category": "raw_material_spec",
      "attr_key": "XRF_SiO2",
      "attr_value": "65.03",
      "attr_unit": "%",
      "source_context": "Table 1"
    },
    {
      "category": "raw_material_spec",
      "attr_key": "XRF_MgO",
      "attr_value": "30.669",
      "attr_unit": "%",
      "source_context": "Table 1 — 广丰矿区最高MgO记录"
    },
    {
      "category": "raw_material_spec",
      "attr_key": "XRF_CaO",
      "attr_value": "2.716",
      "attr_unit": "%",
      "source_context": "Table 1 — 来自白云石杂质"
    },
    {
      "category": "raw_material_spec",
      "attr_key": "XRF_Fe2O3",
      "attr_value": "0.150",
      "attr_unit": "%",
      "source_context": "Table 1"
    },
    {
      "category": "raw_material_spec",
      "attr_key": "XRF_Al2O3",
      "attr_value": "0.175",
      "attr_unit": "%",
      "source_context": "Table 1"
    },
    {
      "category": "raw_material_spec",
      "attr_key": "mineral_composition",
      "attr_value": "滑石（主相）+ 少量石英、白云石、有机碳",
      "attr_unit": "",
      "source_context": "§2.1"
    },
    {
      "category": "process_params",
      "attr_key": "stage1_dehydration",
      "attr_value": "30-165°C，质量损失0.32%，表面吸附水脱除。MS m/z=18在152°C趋近于0。d(006)未减小→水仅吸附于表面，未进入层间",
      "attr_unit": "",
      "source_context": "§3.1 + Fig.1-2"
    },
    {
      "category": "process_params",
      "attr_key": "stage2_organic_carbon_oxidation",
      "attr_value": "165-580°C，质量损失0.65%。MS m/z=44在600°C出现峰值→CO2释放。T550的d(006)=0.315nm>原矿0.313nm→CO2逸出撑开层间距。DSC 336.7°C弱吸热谷",
      "attr_unit": "",
      "source_context": "§3.1-3.2 + Fig.1-2"
    },
    {
      "category": "process_params",
      "attr_key": "stage3_dihydroxylation",
      "attr_value": "800°C开始脱羟基（低于普通滑石850-900°C！），相对结晶度CI从T800的75.8%骤降至T900的51.0%。FTIR：O-H伸缩振动3676→3666 cm⁻¹红移，Si-O-Si 1017→1000 cm⁻¹红移，OH⁻振动669 cm⁻¹减弱并分裂",
      "attr_unit": "",
      "source_context": "§3.1-3.3 + Fig.2-4"
    },
    {
      "category": "process_params",
      "attr_key": "stage4_phase_transition",
      "attr_value": "900-1000°C滑石→顽火辉石相转变。T950 CI=27.3%，顽火辉石XRD反射出现。T1000滑石结构反射完全消失→完全转变为顽火辉石。DSC 920.7°C吸热谷",
      "attr_unit": "",
      "source_context": "§3.1-3.2 + Fig.2"
    },
    {
      "category": "process_params",
      "attr_key": "total_mass_loss_580_1000C",
      "attr_value": "7.02%（580-1000°C），包含白云石分解+滑石脱羟基+相转变",
      "attr_unit": "%",
      "source_context": "§3.1"
    },
    {
      "category": "process_params",
      "attr_key": "dolomite_decomposition",
      "attr_value": "DSC 629.7°C和657.2°C两个吸热谷→白云石分解CaMg(CO3)2→CaCO3+MgO+CO2。白云石XRD峰在T700减弱，T750完全消失。FTIR 1440 cm⁻¹ CO3²⁻峰在T700消失",
      "attr_unit": "",
      "source_context": "§3.1-3.3"
    },
    {
      "category": "process_params",
      "attr_key": "crystallinity_index_T950",
      "attr_value": "27.3",
      "attr_unit": "% (相对结晶度，T100为100%基准)",
      "source_context": "Fig.2c + §3.2"
    },
    {
      "category": "process_params",
      "attr_key": "lattice_deformation_onset",
      "attr_value": "800°C时βcosθ~sinθ拟合线斜率显著增大→晶格变形开始（脱羟基驱动）。T950斜率急剧增大→结构极度无序→相转变",
      "attr_unit": "",
      "source_context": "Fig.2d-e + §3.2"
    },
    {
      "category": "process_params",
      "attr_key": "amorphous_SiO2_MgO_evolution",
      "attr_value": ">800°C后无定形SiO2和MgO含量显著增加。T1000无定形SiO2含量达最高。热活化可提升黑滑石表面活性",
      "attr_unit": "",
      "source_context": "Fig.6b + §3.4"
    },
    {
      "category": "product_quality",
      "attr_key": "BET_surface_area_evolution",
      "attr_value": "Talc 18.8 → T700 17.9 → T800 15.0 → T900 11.2 → T1000 5.3 m²/g。800°C以下变化不大，脱羟基后比表面积下降（结构烧结）",
      "attr_unit": "m²/g",
      "source_context": "Table 2 + Fig.5"
    },
    {
      "category": "product_quality",
      "attr_key": "fractal_dimension_D",
      "attr_value": "D(Talc)=2.68 → D(T800)=2.54 → D(T1000)=2.45（Equation 9）。温度升高→表面趋于光滑",
      "attr_unit": "",
      "source_context": "Table 2 + §3.4"
    },
    {
      "category": "product_quality",
      "attr_key": "particle_size_evolution",
      "attr_value": "Talc 21.94 → T800 28.17 → T1000 32.78 μm。脱羟基后粒径增大",
      "attr_unit": "μm",
      "source_context": "Fig.6a + §3.4"
    },
    {
      "category": "product_quality",
      "attr_key": "Zeta_potential_T800",
      "attr_value": "T800表面电位约为原矿的一半，且几乎不随pH变化→脱羟基降低了表面去质子化能力",
      "attr_unit": "",
      "source_context": "Fig.7 + §3.5"
    },
    {
      "category": "product_quality",
      "attr_key": "pore_structure_retention",
      "attr_value": "T1000仍保持4.0nm介孔结构→黑滑石高温下可维持一定孔隙结构",
      "attr_unit": "",
      "source_context": "Fig.5b + §3.4"
    },
    {
      "category": "product_quality",
      "attr_key": "SEM_TEM_morphology",
      "attr_value": "SEM：原矿为不规则小片层（径向数十至数百纳米），煅烧后层间变蓬松，高温仍保持良好层状结构。TEM+SAED：<700°C晶体结构良好，900°C显著恶化（脱羟基破坏），T1000晶体多为圆形不规则形状",
      "attr_unit": "",
      "source_context": "Fig.8-10 + §3.6"
    },
    {
      "category": "product_quality",
      "attr_key": "whiteness_change",
      "attr_value": "随煅烧温度升高白度显著增加（有机碳氧化+相转变）",
      "attr_unit": "",
      "source_context": "Fig.8 + §3.6"
    },
    {
      "category": "equipment",
      "attr_key": "calcination_furnace",
      "attr_value": "实验室可编程马弗炉（laboratory-programmable muffle furnace）",
      "attr_unit": "",
      "source_context": "§2.2.1"
    },
    {
      "category": "equipment",
      "attr_key": "XRF_instrument",
      "attr_value": "PANalytical Axios 波长色散X射线荧光光谱仪（荷兰）",
      "attr_unit": "",
      "source_context": "§2.2.3"
    },
    {
      "category": "equipment",
      "attr_key": "TGDSC_instrument",
      "attr_value": "NETZSCH STA 449F3（德国）",
      "attr_unit": "",
      "source_context": "§2.2.3"
    },
    {
      "category": "equipment",
      "attr_key": "TGMS_instrument",
      "attr_value": "Rigaku thermo plus EV2（日本）",
      "attr_unit": "",
      "source_context": "§2.2.3"
    },
    {
      "category": "equipment",
      "attr_key": "in_situ_XRD_instrument",
      "attr_value": "PANalytical Empyrean（荷兰），in-situ变温，5-90°，4°/min扫描",
      "attr_unit": "",
      "source_context": "§2.2.3"
    },
    {
      "category": "equipment",
      "attr_key": "in_situ_FTIR_instrument",
      "attr_value": "Thermo Scientific Nicolet iS50（美国），4000-550 cm⁻¹，64次扫描，8 cm⁻¹分辨率",
      "attr_unit": "",
      "source_context": "§2.2.3"
    },
    {
      "category": "equipment",
      "attr_key": "BET_instrument",
      "attr_value": "Quantachrome NOVA 4200e（美国）",
      "attr_unit": "",
      "source_context": "§2.2.3"
    },
    {
      "category": "equipment",
      "attr_key": "TEM_instrument",
      "attr_value": "JEOL JEM-2100F（日本），200 kV",
      "attr_unit": "",
      "source_context": "§2.2.3"
    },
    {
      "category": "value_proposition",
      "attr_key": "lower_dihydroxylation_temp",
      "attr_value": "首次发现黑滑石脱羟基起始温度(800°C)低于普通滑石(850-900°C)——因有机碳和杂质降低了热稳定性，是煅烧工艺的节能优势",
      "attr_unit": "",
      "source_context": "§3.2"
    },
    {
      "category": "value_proposition",
      "attr_key": "activation_window",
      "attr_value": "800-900°C为'活化窗口'：无定形SiO2/MgO含量增加→表面活性提升，同时仍保持层状结构和介孔——是表面功能化改性的最佳煅烧区间",
      "attr_unit": "",
      "source_context": "§3.4 + §4 结论"
    },
    {
      "category": "value_proposition",
      "attr_key": "four_stage_model",
      "attr_value": "建立了完整的黑滑石四阶段热演化模型：(I)30-165°C脱水→(II)165-580°C有机碳氧化→(III)800-900°C脱羟基→(IV)900-1000°C相转变→顽火辉石。是论文#7综述煅烧四阶段反应的原始实验数据来源",
      "attr_unit": "",
      "source_context": "§4 结论 + Fig.11示意图"
    }
  ],
  "synergies": [
    {
      "paper_id_b": 2,
      "synergy_type": "上下游衔接",
      "synergy_strength": "强",
      "synergy_description": "同一课题组(杨华明)的基础→综述证据链。本文是论文#7综述§2.1'煅烧四阶段反应方程'的原始实验数据来源。#7引用本文数据构建了750-1150°C四阶段煅烧模型，本文的in-situ XRD/FTIR数据为#7的综述框架提供了最底层的机理验证。两者构成'基础热演化机理→全技术路线图'的完整知识体系。此外，本文的XRF数据(MgO 30.669%)补充了#7表1中广丰矿区的成分记录。",
      "combined_potential_score": null
    },
    {
      "paper_id_b": 4,
      "synergy_type": "条件优化借鉴",
      "synergy_strength": "强",
      "synergy_description": "本文的800°C活化窗口直接验证了论文#8(刘子峥2024)选择800°C预煅烧2h的合理性。#8的预煅烧温度恰好处于本文确定的'脱羟基起始点'——此时有机碳已完全去除但层状结构尚存、无定形SiO2/MgO开始生成但尚未过度烧结（比表面积从18.8仅降至15.0 m²/g）。本文的粒径数据(800°C后从21.94→28.17μm)提示#8需要关注球磨工艺优化。此外，本文揭示黑滑石热稳定性低于普通滑石——#8的烧结制度设计中可考虑利用这一特性适当降低烧结温度。",
      "combined_potential_score": null
    },
    {
      "paper_id_b": 3,
      "synergy_type": "条件优化借鉴",
      "synergy_strength": "中",
      "synergy_description": "本文提供的基础数据为论文#11(裘林莉2017)的酸活化研究提供了机理层面的解释：(1)本文定量显示>800°C后无定形MgO含量随温度升高而增加——这解释了为什么#11使用的煅烧产物(预煅烧过的白色粉末)在酸中可溶出大量Mg²⁺(352 mmol/L@16h)；(2)本文发现石英在高温下保持结晶态、耐酸性——与#11的SEM+EDS观察石英颗粒表面无溶蚀完全一致；(3)本文的Zeta电位数据(T800电位减半)解释了#11煅烧产物酸活化前的水洗行为。",
      "combined_potential_score": null
    }
  ]
}

File: paper-data-008.json
{
  "paper": {
    "title": "黑滑石基微波介质陶瓷材料的结构与性能研究",
    "authors": "刘子峥; 朱帅; 李俞辉; 余磊; 王哲飞",
    "institution": "常熟理工学院 材料工程学院",
    "country": "中国",
    "year": 2024,
    "journal": "电子元件与材料 (Electronic Components and Materials), Vol.43, No.12",
    "doi": "10.14106/j.cnki.1001-2028.2024.0197",
    "research_type": "实验研究",
    "problem_statement": "5G移动通信向毫米波频段转移，需要高性能低介电常数微波介质陶瓷材料。传统制备采用高纯化工原料，成本高。黑滑石经高温煅烧后主要物相为MgSiO3顽火辉石和SiO2方石英，两者均为低介电常数组分，有望替代高纯原料成为低成本5G微波介质陶瓷的候选体系。",
    "raw_material_source": "江西省上饶市广丰区黑滑石原矿，XRF成分：SiO2 65.64%, MgO 23.39%, LOI 5.79%, Al2O3 0.48%, CaO 0.19%, Na2O 0.38%, K2O 0.04%, Fe2O3 0.05%, TiO2 0.01%。XRD主相为滑石+石英。200目过筛。",
    "benchmark_tech": "高纯化工原料制备微波介质陶瓷（MgSiO3纯相εr=6.71, Q×f≈120000 GHz；SiO2纯相εr=3.52, Q×f≈90000 GHz）",
    "has_experiment": 1,
    "has_economic_data": 0,
    "experiment_scale": "实验室规模（直径13mm圆柱体陶瓷样品）",
    "citation_quality": "中高 — 国家自然科学基金资助(52301260)，发表于中文核心期刊《电子元件与材料》2024年第12期，通讯作者王哲飞副教授，参考文献26篇覆盖国内外主流微波介质陶瓷期刊",
    "tech_route_category": "B 热化学路线（固相烧结法）",
    "tech_route_detail": "传统固相烧结法制备黑滑石微波介质陶瓷：(1) 黑滑石原矿破碎研磨过200目筛 → (2) 800°C预煅烧2h去除有机碳 → (3) 湿法球磨8h（料:水:球=1:2:4，5% PVA溶液占水量10%）→ (4) 烘干、研磨、过80目筛 → (5) 金属模具压制成直径13mm圆柱体 → (6) 高温马弗炉1250-1350°C烧结4h，随炉冷却。单步烧结，无复杂后处理。",
    "target_product_category": "共烧/复合型 — 微波介质陶瓷",
    "target_product_name": "黑滑石基微波介质陶瓷（MgSiO3顽火辉石/SiO2方石英复合陶瓷），目标应用为5G通信微波器件（滤波器、谐振器、天线基板等）",
    "target_product_purity": null,
    "total_yield": null,
    "trl_level": 4,
    "trl_scale": "实验室小试（13mm圆柱体），完成工艺参数优化和性能表征",
    "capex_has_data": "无",
    "capex_equipment": null,
    "capex_total_per_10kt": null,
    "opex_has_data": "无",
    "opex_raw_material_per_ton": null,
    "opex_energy_per_ton": null,
    "total_cost_per_ton": null,
    "product_price_per_ton": null,
    "gross_profit_per_ton": null,
    "gross_margin": null,
    "payback_period": null,
    "tech_feasibility_score": 8,
    "econ_feasibility_score": 6,
    "market_attractiveness_score": 9,
    "scaleup_feasibility_score": 7,
    "composite_score": 75.0,
    "analysis_date": "2026-06-26",
    "analyst_notes": "第一篇黑滑石->5G微波介质陶瓷的实验论文。核心创新：用廉价黑滑石原矿（~100-200元/吨）替代高纯化工原料制备低介电常数微波介质陶瓷，εr=5.11, Q×f=56782 GHz@1325°C。介电性能介于纯MgSiO3（εr=6.71）和纯SiO2（εr=3.52）之间，证明了矿物直接制备微波介质陶瓷的可行性。Q×f值低于纯相（因微量矿物杂质恶化介电损耗），但通过原料提纯或助剂引入有望进一步提升。1325°C烧结温度较高但属常规陶瓷烧成范围。常熟理工学院团队进入该方向说明已有学术扩散效应。技术可行性8分（工艺成熟、数据完整）；经济可行性6分（原料成本极低但高温烧结能耗高、无经济数据）；市场吸引力9分（5G毫米波市场爆发增长、低介电常数陶瓷是核心基础材料）；放大可行性7分（固相烧结法工业成熟，但矿物原料批次稳定性需验证）。"
  },
  "process_steps": [
    {
      "step_order": 1,
      "step_name": "预煅烧（800°C/2h，脱碳）",
      "conversion_rate": null,
      "is_bottleneck": 0,
      "notes": "去除有机碳，烧失量约5.79%"
    },
    {
      "step_order": 2,
      "step_name": "湿法球磨（8h，PVA粘接剂）",
      "conversion_rate": null,
      "is_bottleneck": 0,
      "notes": "料:水:球=1:2:4，5% PVA占水量10%"
    },
    {
      "step_order": 3,
      "step_name": "压制成型（金属模具，直径13mm圆柱体）",
      "conversion_rate": null,
      "is_bottleneck": 0,
      "notes": "烘干后过80目筛再压制"
    },
    {
      "step_order": 4,
      "step_name": "高温烧结（1250-1350°C/4h）",
      "conversion_rate": null,
      "is_bottleneck": 1,
      "notes": "关键步骤：1325°C致密性最佳，体积密度2.97 g/cm³；>1350°C晶粒异常长大导致气孔率上升"
    }
  ],
  "energy": [
    {
      "step_name": "预煅烧 800°C/2h",
      "heat_energy": null,
      "electricity": null,
      "energy_share_pct": null,
      "heat_recovery_potential": null
    },
    {
      "step_name": "高温烧结 1325°C/4h",
      "heat_energy": null,
      "electricity": null,
      "energy_share_pct": null,
      "heat_recovery_potential": null
    }
  ],
  "environmental": {
    "waste_gas_type": "CO2（有机碳燃烧产物）",
    "waste_gas_amount": null,
    "waste_gas_treatment": "无特殊处理",
    "waste_gas_cost": null,
    "waste_water_type": "球磨废水（含PVA）",
    "waste_water_amount": null,
    "waste_water_treatment": "PVA可生物降解",
    "waste_water_cost": null,
    "solid_waste_type": null,
    "solid_waste_amount": null,
    "solid_waste_reusable": 0,
    "byproduct_name": null,
    "byproduct_value": null,
    "byproduct_revenue_share": null,
    "meets_env_policy": "是"
  },
  "attributes": [
    {
      "category": "raw_material_spec",
      "attr_key": "source_mine",
      "attr_value": "江西省上饶市广丰区黑滑石原矿",
      "attr_unit": "",
      "source_context": "§1 实验"
    },
    {
      "category": "raw_material_spec",
      "attr_key": "XRF_SiO2",
      "attr_value": "65.64",
      "attr_unit": "%",
      "source_context": "表1 XRF分析结果"
    },
    {
      "category": "raw_material_spec",
      "attr_key": "XRF_MgO",
      "attr_value": "23.39",
      "attr_unit": "%",
      "source_context": "表1"
    },
    {
      "category": "raw_material_spec",
      "attr_key": "XRF_LOI",
      "attr_value": "5.79",
      "attr_unit": "%",
      "source_context": "表1"
    },
    {
      "category": "raw_material_spec",
      "attr_key": "XRF_Al2O3",
      "attr_value": "0.48",
      "attr_unit": "%",
      "source_context": "表1"
    },
    {
      "category": "raw_material_spec",
      "attr_key": "XRF_CaO",
      "attr_value": "0.19",
      "attr_unit": "%",
      "source_context": "表1"
    },
    {
      "category": "raw_material_spec",
      "attr_key": "XRF_Fe2O3",
      "attr_value": "0.05",
      "attr_unit": "%",
      "source_context": "表1"
    },
    {
      "category": "raw_material_spec",
      "attr_key": "XRD_phases_raw",
      "attr_value": "滑石（主相）+ 石英（次相）",
      "attr_unit": "",
      "source_context": "图1 XRD图谱"
    },
    {
      "category": "raw_material_spec",
      "attr_key": "particle_size",
      "attr_value": "200目过筛（<75μm）",
      "attr_unit": "",
      "source_context": "§1 实验"
    },
    {
      "category": "raw_material_spec",
      "attr_key": "mineral_type",
      "attr_value": "黑滑石（2:1型T-O-T层状硅酸盐）",
      "attr_unit": "",
      "source_context": "引言"
    },
    {
      "category": "process_params",
      "attr_key": "precalcination_temp",
      "attr_value": "800",
      "attr_unit": "°C",
      "source_context": "§1 实验"
    },
    {
      "category": "process_params",
      "attr_key": "precalcination_time",
      "attr_value": "2",
      "attr_unit": "h",
      "source_context": "§1 实验"
    },
    {
      "category": "process_params",
      "attr_key": "ball_milling_time",
      "attr_value": "8",
      "attr_unit": "h",
      "source_context": "§1 实验"
    },
    {
      "category": "process_params",
      "attr_key": "ball_milling_ratio",
      "attr_value": "料:水:球=1:2:4",
      "attr_unit": "",
      "source_context": "§1 实验"
    },
    {
      "category": "process_params",
      "attr_key": "PVA_concentration",
      "attr_value": "5% PVA水溶液，占水量10%",
      "attr_unit": "",
      "source_context": "§1 实验"
    },
    {
      "category": "process_params",
      "attr_key": "sintering_temp_range",
      "attr_value": "1250-1350",
      "attr_unit": "°C",
      "source_context": "§1 实验"
    },
    {
      "category": "process_params",
      "attr_key": "sintering_holding_time",
      "attr_value": "4",
      "attr_unit": "h",
      "source_context": "§1 实验"
    },
    {
      "category": "process_params",
      "attr_key": "optimal_sintering_temp",
      "attr_value": "1325",
      "attr_unit": "°C",
      "source_context": "图6-7 最佳体积密度和介电性能"
    },
    {
      "category": "process_params",
      "attr_key": "TG_DSC_behavior",
      "attr_value": "400°C前轻微放热+质量增加（微量杂质氧化）；400°C后总失重~5%；DSC 867.2°C宽吸热峰（滑石脱羟基+白云石分解）",
      "attr_unit": "",
      "source_context": "图2 TG-DSC图谱"
    },
    {
      "category": "process_params",
      "attr_key": "XRD_phase_evolution",
      "attr_value": "1250-1350°C：MgSiO3正交顽火辉石（PDF#19-0768）+ SiO2方石英（PDF#39-1425）两相共存；>1300°C MgSiO3转为正交高温相，SiO2由石英转为方石英",
      "attr_unit": "",
      "source_context": "图3 XRD图谱"
    },
    {
      "category": "equipment",
      "attr_key": "calcination_furnace",
      "attr_value": "高温马弗炉",
      "attr_unit": "",
      "source_context": "§1 实验"
    },
    {
      "category": "equipment",
      "attr_key": "ball_mill",
      "attr_value": "湿法球磨罐",
      "attr_unit": "",
      "source_context": "§1 实验"
    },
    {
      "category": "equipment",
      "attr_key": "XRD_instrument",
      "attr_value": "Rigaku D/MAX 2000 (Japan), CuKα 0.154nm",
      "attr_unit": "",
      "source_context": "§1 实验"
    },
    {
      "category": "equipment",
      "attr_key": "SEM_instrument",
      "attr_value": "Hitachi SU-9010 (Japan) + EDS",
      "attr_unit": "",
      "source_context": "§1 实验"
    },
    {
      "category": "equipment",
      "attr_key": "dielectric_measurement",
      "attr_value": "矢量网络分析仪 Agilent E8363B (USA)，Hakki-Coleman法",
      "attr_unit": "",
      "source_context": "§1 实验"
    },
    {
      "category": "product_quality",
      "attr_key": "relative_permittivity",
      "attr_value": "5.11",
      "attr_unit": "εr",
      "source_context": "1325°C最佳值，介于MgSiO3(εr=6.71)和SiO2(εr=3.52)之间"
    },
    {
      "category": "product_quality",
      "attr_key": "quality_factor",
      "attr_value": "56782",
      "attr_unit": "GHz (Q×f)",
      "source_context": "1325°C最佳值"
    },
    {
      "category": "product_quality",
      "attr_key": "temperature_coefficient",
      "attr_value": "-17.85",
      "attr_unit": "×10⁻⁶/°C (τf)",
      "source_context": "1325°C最佳值，接近纯MgSiO3的τf(-19×10⁻⁶/°C)"
    },
    {
      "category": "product_quality",
      "attr_key": "bulk_density_max",
      "attr_value": "2.97",
      "attr_unit": "g/cm³",
      "source_context": "1325°C烧结体积密度最大值"
    },
    {
      "category": "product_quality",
      "attr_key": "density_sintering_behavior",
      "attr_value": "体积密度随烧结温度先增后减：<1300°C烧结动力不足+低密度SiO2影响（<2.33 g/cm³）→ 1325°C最大2.97 g/cm³ → >1325°C晶粒异常长大包覆气孔导致下降",
      "attr_unit": "",
      "source_context": "图6 + §2 结果与讨论"
    },
    {
      "category": "product_quality",
      "attr_key": "SEM_microstructure",
      "attr_value": "<1300°C：较多气孔、颗粒大小不一、晶界不清晰；≥1300°C：晶粒紧密堆积但尺寸分布仍宽（微量杂质引起异常长大+多相共存）",
      "attr_unit": "",
      "source_context": "图4 SEM图像"
    },
    {
      "category": "product_quality",
      "attr_key": "EDS_element_distribution",
      "attr_value": "Mg/Si/O三种元素构成，Si分布广于Mg，原子比例Si略高于Mg，证实少量SiO2为次相",
      "attr_unit": "",
      "source_context": "图5 EDS面分析"
    },
    {
      "category": "product_quality",
      "attr_key": "Qf_limitation",
      "attr_value": "Q×f=56782 GHz，显著低于纯MgSiO3(~120000 GHz)和纯SiO2(~90000 GHz)，主因黑滑石中微量矿物杂质（Fe2O3 0.05%等）恶化介电损耗",
      "attr_unit": "",
      "source_context": "§2 结果与讨论"
    },
    {
      "category": "product_market",
      "attr_key": "5G_application",
      "attr_value": "5G毫米波通信微波器件：滤波器、谐振器、天线基板。低介电常数(εr<10)材料可满足毫米波频段信号高速传输需求（低延迟、低损耗）",
      "attr_unit": "",
      "source_context": "引言 + 结论"
    },
    {
      "category": "product_market",
      "attr_key": "cost_advantage",
      "attr_value": "黑滑石原矿价格低廉（~100-200元/吨），远低于高纯化工原料MgO/SiO2（数千至数万元/吨）",
      "attr_unit": "",
      "source_context": "引言"
    },
    {
      "category": "product_market",
      "attr_key": "5G_market_size",
      "attr_value": "5G商用微波器件用陶瓷材料市场快速增长，低介电常数微波介质陶瓷是基站/终端核心基础材料。车联网、工业互联网等5G应用场景持续扩张",
      "attr_unit": "",
      "source_context": "引言"
    },
    {
      "category": "scaleup_risk",
      "attr_key": "impurity_effect",
      "attr_value": "微量矿物杂质（Fe、Al、Ca等）恶化Q×f值——矿物品位批次波动可能导致介电性能不一致，需建立原料均化/提纯工序",
      "attr_unit": "",
      "source_context": "§2 结果与讨论"
    },
    {
      "category": "scaleup_risk",
      "attr_key": "high_temp_sintering",
      "attr_value": "1325°C烧结4h，陶瓷工业属常规烧成温度，但大规模隧道窑/辊道窑烧成需大量能耗",
      "attr_unit": "",
      "source_context": "结论"
    },
    {
      "category": "scaleup_risk",
      "attr_key": "grain_size_uniformity",
      "attr_value": "多相共存+微量杂质导致晶粒尺寸分布宽、局部异常长大——需通过原料提纯或烧结助剂优化显微结构均匀性",
      "attr_unit": "",
      "source_context": "图4 SEM分析"
    },
    {
      "category": "scaleup_precedent",
      "attr_key": "ceramic_industry_mature",
      "attr_value": "固相烧结法为陶瓷工业最成熟工艺，黑滑石陶瓷（火花塞、高频瓷、日用瓷）已有工业化先例。微波介质陶瓷从粉体到器件产业链完整",
      "attr_unit": "",
      "source_context": "引言 + 论文#7综述"
    },
    {
      "category": "value_proposition",
      "attr_key": "innovation_point",
      "attr_value": "首次以天然黑滑石矿物为单一原料制备5G微波介质陶瓷，无需添加高纯化工原料，实现εr=5.11+Q×f=56782 GHz性能组合",
      "attr_unit": "",
      "source_context": "摘要 + 结论"
    },
    {
      "category": "value_proposition",
      "attr_key": "dual_value",
      "attr_value": "同时解决两个问题：(1)黑滑石高值化利用新路径；(2)5G微波器件低成本陶瓷材料供应",
      "attr_unit": "",
      "source_context": "摘要"
    },
    {
      "category": "barrier",
      "attr_key": "Qf_insufficient",
      "attr_value": "Q×f=56782 GHz可满足部分5G sub-6GHz应用，但毫米波高频段对Q值要求更高（通常>100000 GHz）。需通过原料提纯、烧结助剂优化提升Q值",
      "attr_unit": "",
      "source_context": "结论 + 讨论"
    },
    {
      "category": "barrier",
      "attr_key": "tau_f_negative",
      "attr_value": "τf=-17.85×10⁻⁶/°C，负值偏大，需通过添加TiO2（τf正）等调节至近零以满足器件温度稳定性要求",
      "attr_unit": "",
      "source_context": "图8"
    },
    {
      "category": "commercial_path",
      "attr_key": "near_term_path",
      "attr_value": "Sub-6GHz 5G基站滤波器/谐振器用陶瓷→毫米波频段天线基板/低介电常数LTCC生瓷带",
      "attr_unit": "",
      "source_context": "结论 + 分析者判断"
    },
    {
      "category": "commercial_path",
      "attr_key": "improvement_direction",
      "attr_value": "(1)原料提纯降低Fe/Al杂质→提升Q×f；(2)添加TiO2/CaTiO3调节τf→近零；(3)引入烧结助剂降低烧结温度→节能；(4)流延成型制备大面积基板",
      "attr_unit": "",
      "source_context": "分析者建议"
    },
    {
      "category": "competitive_landscape",
      "attr_key": "existing_low_k_ceramics",
      "attr_value": "钒酸盐、钼酸盐、硼酸盐、磷酸盐、硅酸盐等低介电常数体系，均采用高纯化工原料+离子置换/第二相复合/助剂引入，成本高。黑滑石矿物直接路线具有显著成本优势",
      "attr_unit": "",
      "source_context": "引言"
    },
    {
      "category": "competitive_landscape",
      "attr_key": "china_policy_support",
      "attr_value": "5G新基建国家重点支持产业；非金属矿物功能材料列入战略性新兴产业。两个政策方向叠加支撑本技术路线产业化",
      "attr_unit": "",
      "source_context": "分析者判断"
    }
  ],
  "synergies": [
    {
      "paper_id_b": 2,
      "synergy_type": "条件优化借鉴",
      "synergy_strength": "强",
      "synergy_description": "双重关联：(1)上下游衔接：#7综述指出黑滑石煅烧后主物相为MgSiO3顽火辉石+SiO2方石英——这正是#8制备5G微波介质陶瓷的物相基础。#7提出战略方向，#8提供首个实验验证。(2)条件优化借鉴：#7总结的煅烧四阶段反应方程和N2气氛烧结增强效应（导电率10倍、抗弯强度51.8 MPa），可直接指导#8的工艺优化——N2气氛烧结是提升#8陶瓷Q×f值的潜在方向。",
      "combined_potential_score": null
    }
  ]
}

File: paper-data-010.json
{
  "paper": {
    "title": "Synthesis of CaMgSiO4 microwave dielectric ceramics using low-cost talc and study of their microwave properties",
    "title_en": "Synthesis of CaMgSiO4 microwave dielectric ceramics using low-cost talc and study of their microwave properties",
    "authors": "Xinliang Xiao; Weilin Chen; Fangyi Huang; Huanfu Zhou; Xiuli Chen",
    "institution": "桂林理工大学材料科学与工程学院; 广西光学与电子材料与器件重点实验室",
    "country": "中国",
    "year": 2025,
    "analysis_date": "2026-06-26",
    "journal": "Ceramics International, 51, 51973–51979 (Elsevier, SCI, JCR Q1)",
    "doi": "10.1016/j.ceramint.2025.08.406",
    "research_type": "基础实验研究",
    "problem_statement": "CaMgSiO4陶瓷具有优异的微波介电性能(Q×f≈62500 GHz, εr≈7.05)，但使用高纯MgO(¥220/kg)+SiO2(¥110/kg)合成的高原料成本阻碍了其商业化。本研究首次用廉价滑石(¥10/kg)替代全部SiO2和大部分MgO→制备CaMgSiO4陶瓷，比较了滑石路线与高纯原料路线的微波介电性能差异。",
    "raw_material_source": "滑石粉(99%, 广西龙胜华美, ¥10/kg) + CaCO3(99%) + MgO(98.5%)。滑石替代全部SiO2和大部分MgO。广西龙胜是中国重要滑石产区(白滑石)。",
    "funding": "广西自然科学基金(2024GXNSFDA010060); 广西科技计划(GuikeAD25069100); 桂林科研与技术开发计划(20230120-8)",
    "benchmark_tech": "高纯CaCO3+MgO+SiO2固相法合成CaMgSiO4——Q×f=61166 GHz, εr=7.23, 原料成本~¥19/kg陶瓷(仅计算MgO+SiO2部分)",
    "has_experiment": 1,
    "has_economic_data": 1,
    "experiment_scale": "实验室规模(行星式球磨+马弗炉烧结, Φ10×5mm圆柱样件)",
    "citation_quality": "高 — 广西自然科学基金+广西科技计划资助。通讯作者Fangyi Huang/Huanfu Zhou(桂林理工大学, 微波介质陶瓷领域活跃课题组)。发表于Ceramics International(JCR Q1, IF~5.2)。Rietveld精修+SEM+完整的Lichtenecker混合法则计算。包含具体的原料成本数据(¥10/kg滑石 vs ¥220/kg MgO vs ¥110/kg SiO2)。",
    "tech_route_category": "A 陶瓷路线(固相反应-滑石替代高纯原料制备CaMgSiO4微波介质陶瓷)",
    "tech_route_detail": "固相反应法：滑石+CaCO3+MgO(补足)→行星式球磨4h(乙醇+ZrO2球)→120°C干燥→100目过筛→1225°C/4h预煅烧合成CaMgSiO4相→二次球磨4h→干燥→200目过筛→8wt%PVA造粒→600MPa干压成型(Φ10×5mm)→550°C排胶4h→1350-1380°C/4h烧结。表征: XRD(X'Pert PRO)+Rietveld精修+SEM(S-4800)+VNA(E5071C, 300MHz-20GHz, TE01δ模式)+Archimedes密度+Clausius-Mossotti公式计算εr+Lichtenecker混合法则处理第二相。",
    "target_product_category": "微波介质陶瓷(CaMgSiO4基)",
    "target_product_name": "CaMgSiO4微波介质陶瓷——用于毫米波(30-300GHz)滤波器/谐振器/天线基板",
    "target_product_purity": "主相CaMgSiO4+第二相Ca3MgSi2O8(~17.25%)",
    "total_yield": null,
    "trl_level": 3,
    "trl_scale": "实验室小样(Φ10mm圆柱), 但包含完整的原料成本分析和工业化前景论述",
    "capex_has_data": "无",
    "capex_equipment": "行星式球磨机+马弗炉(1350-1380°C)+压片机(600MPa)+干燥箱",
    "tech_feasibility_score": 8,
    "econ_feasibility_score": 8,
    "market_attractiveness_score": 8,
    "scaleup_feasibility_score": 7,
    "composite_score": 77.5,
    "analyst_notes": "D2路线(5G陶瓷)的关键支撑论文——首次直接证明用滑石(¥10/kg)替代高纯SiO2+MgO(¥330/kg合计)制备微波介质陶瓷→Q×f仅从61166→59212 GHz(降3.2%),但原料成本降低约80%。这直接验证了D2路线的核心价值主张：天然矿物原料替代高纯化工原料。关键待优化：第二相Ca3MgSi2O8(~17.25%)限制了Q×f的进一步提升→通过精确配料补偿滑石的Ca/Mg/Si比例偏差来消除第二相。滑石来源为广西龙胜白滑石(非黑滑石)——但技术路线和配方方法可完全移植到黑滑石。与#8刘子峥2024互补：#8用黑滑石做MgSiO3,本文用白滑石做CaMgSiO4——共同证明'滑石→微波介质陶瓷'的可行性。",
    "competitor_comparison": "滑石基CMS-Talc: εr=8.14, Q×f=59212 GHz, τf=−69.84 ppm/°C, 原料成本~¥4/kg陶瓷(降80%) vs 高纯CMS-SiO2: εr=7.23, Q×f=61166 GHz, τf=−68.21 ppm/°C, 原料成本~¥19/kg陶瓷(仅MgO+SiO2)",
    "target_market": "毫米波(30-300GHz)微波介质陶瓷——滤波器/谐振器/雷达/5G-A/6G基站"
  },
  "attributes": [
    {"category":"raw_material_spec","attr_key":"滑石来源","attr_value":"广西龙胜华美, 99%","attr_unit":"","source_context":"论文§2"},
    {"category":"raw_material_spec","attr_key":"滑石价格","attr_value":"10","attr_unit":"元/kg","source_context":"论文§4结论"},
    {"category":"raw_material_spec","attr_key":"MgO价格(高纯对比)","attr_value":"220","attr_unit":"元/kg","source_context":"论文§4结论"},
    {"category":"raw_material_spec","attr_key":"SiO2价格(高纯对比)","attr_value":"110","attr_unit":"元/kg","source_context":"论文§4结论"},
    {"category":"process_params","attr_key":"预煅烧温度","attr_value":"1225","attr_unit":"°C","source_context":"论文§2"},
    {"category":"process_params","attr_key":"预煅烧时间","attr_value":"4","attr_unit":"h","source_context":"论文§2"},
    {"category":"process_params","attr_key":"烧结温度范围","attr_value":"1350-1380","attr_unit":"°C","source_context":"论文§3"},
    {"category":"process_params","attr_key":"最优烧结温度","attr_value":"1370","attr_unit":"°C","source_context":"Fig 1(a)"},
    {"category":"process_params","attr_key":"烧结时间","attr_value":"4","attr_unit":"h","source_context":"论文§2"},
    {"category":"process_params","attr_key":"成型压力","attr_value":"600","attr_unit":"MPa","source_context":"论文§2"},
    {"category":"process_params","attr_key":"排胶温度/时间","attr_value":"550°C / 4h","attr_unit":"","source_context":"论文§2"},
    {"category":"performance_metrics","attr_key":"CMS-Talc εr","attr_value":"8.14","attr_unit":"","source_context":"Fig 1(b), 1370°C"},
    {"category":"performance_metrics","attr_key":"CMS-Talc Q×f","attr_value":"59212","attr_unit":"GHz","source_context":"Fig 1(a), 1370°C"},
    {"category":"performance_metrics","attr_key":"CMS-Talc τf","attr_value":"-69.84","attr_unit":"ppm/°C","source_context":"Fig 1(c)"},
    {"category":"performance_metrics","attr_key":"CMS-Talc 体积密度","attr_value":"3.07","attr_unit":"g/cm³","source_context":"Fig 1(d)"},
    {"category":"performance_metrics","attr_key":"CMS-Talc 相对密度","attr_value":"97.3","attr_unit":"%","source_context":"Table 2"},
    {"category":"performance_metrics","attr_key":"CMS-SiO2 εr(对比)","attr_value":"7.23","attr_unit":"","source_context":"Fig 1(b), 1380°C"},
    {"category":"performance_metrics","attr_key":"CMS-SiO2 Q×f(对比)","attr_value":"61166","attr_unit":"GHz","source_context":"Fig 1(a), 1380°C"},
    {"category":"performance_metrics","attr_key":"原料成本降低","attr_value":"约80","attr_unit":"%","source_context":"论文§4结论"},
    {"category":"performance_metrics","attr_key":"第二相含量","attr_value":"17.25","attr_unit":"%","source_context":"Fig 4(f)"},
    {"category":"performance_metrics","attr_key":"第二相组成","attr_value":"Ca3MgSi2O8 (Q×f=27000 GHz, εr=13.9)","attr_unit":"","source_context":"论文§3+Ref[23]"},
    {"category":"performance_metrics","attr_key":"晶系/空间群","attr_value":"正交晶系 Pbnm","attr_unit":"","source_context":"Rietveld精修"},
    {"category":"performance_metrics","attr_key":"晶胞参数a","attr_value":"4.82040","attr_unit":"Å","source_context":"Table 1"},
    {"category":"performance_metrics","attr_key":"晶胞参数b","attr_value":"11.07967","attr_unit":"Å","source_context":"Table 1"},
    {"category":"performance_metrics","attr_key":"晶胞参数c","attr_value":"6.37098","attr_unit":"Å","source_context":"Table 1"},
    {"category":"performance_metrics","attr_key":"晶胞体积","attr_value":"340.26411","attr_unit":"Å³","source_context":"Table 1"},
    {"category":"performance_metrics","attr_key":"八面体畸变Δ","attr_value":"0.0476","attr_unit":"","source_context":"Table 2"},
    {"category":"publication_meta","attr_key":"期刊","attr_value":"Ceramics International (JCR Q1)","attr_unit":"","source_context":"论文元信息"},
    {"category":"publication_meta","attr_key":"通讯作者","attr_value":"Fangyi Huang; Huanfu Zhou; Xiuli Chen (桂林理工)","attr_unit":"","source_context":"论文页脚"},
    {"category":"publication_meta","attr_key":"参考文献数量","attr_value":"27","attr_unit":"","source_context":"References"}
  ],
  "synergies": [
    {"paper_id_b":2,"synergy_type":"上下游衔接","synergy_strength":"强","synergy_description":"本文直接验证了#7综述提出的'滑石→微波介质陶瓷'战略方向。#7综述指出滑石是制备MgSiO3/Mg2SiO4等硅酸盐微波介质陶瓷的潜在低成本原料——本文在CaMgSiO4体系上给出了首个实验验证：用滑石替代高纯原料→性能基本持平(Q×f 59212 vs 61166)但原料成本降80%。两者构成'战略方向→实验验证'的完整证据链。","combined_potential_score":null},
    {"paper_id_b":4,"synergy_type":"条件优化借鉴","synergy_strength":"强","synergy_description":"本文与#8(刘子峥2024, 黑滑石→MgSiO3)构成'滑石→微波介质陶瓷'技术路线的两个互补验证：(1) #8用黑滑石做MgSiO3(εr=5.11, Q×f=56782); (2) 本文用白滑石做CaMgSiO4(εr=8.14, Q×f=59212)。两个体系均证明滑石可以替代高纯原料。本文的Rietveld精修方法和Lichtenecker混合法则可移植到#8的第二相(SiO2方石英)影响分析。此外，本文的80%成本降低数据可用来推算#8路线的经济性——黑滑石¥0.2/kg比白滑石¥10/kg更便宜。","combined_potential_score":null},
    {"paper_id_b":5,"synergy_type":"条件优化借鉴","synergy_strength":"中","synergy_description":"本文的白滑石和#3(Meng 2022)的黑滑石在矿物学上同属滑石族。本文的CaMgSiO4烧结温度窗口(1350-1380°C)高于#3揭示的黑滑石热演化温度范围(30-1000°C)——但#3的基础热演化数据(800°C活化窗口/相转变行为)对本文的预煅烧(1225°C)和烧结(1370°C)制度设计有参考价值。","combined_potential_score":null}
  ]
}

File: paper-data-012.json
{
  "paper": {
    "title": "黑滑石高温物相行为变化及其复合材料性能研究",
    "title_en": "The Phase Behavior Changes of Black Talc at High Temperature and Performance of its Ceramic Composite Materials",
    "authors": "吴小文; 赵航; 张之介; 黄朝晖; 闵鑫; 房明浩; 刘艳改",
    "institution": "中国地质大学（北京）材料科学与工程学院; 非金属矿物与固废资源材料化利用北京市重点实验室; 矿物岩石材料开发应用国家专业实验室",
    "country": "中国",
    "year": 2017,
    "analysis_date": "2026-06-26",
    "journal": "陶瓷学报 (Journal of Ceramics), Vol.38, No.4, pp.476-480",
    "doi": "10.13957/j.cnki.tcxb.2017.04.005",
    "research_type": "基础实验研究",
    "problem_statement": "黑滑石因含有有机质呈黑色，未经煅烧白度低，不能得到广泛应用。传统煅烧增白路线在空气气氛下将有机碳氧化去除，但浪费了黑滑石层间有机碳的潜在价值。若在惰性气氛（N₂）下高温处理，有机碳可部分石墨化转变为类石墨烯结构，这将对材料的结构和性能产生重要影响。需要系统研究不同温度和气氛下黑滑石的物相行为变化，并验证石墨烯增强复合材料的性能优势。",
    "raw_material_source": "黑滑石原矿（具体矿区未标注，推测为江西广丰矿区——该课题组后续论文均使用广丰黑滑石）。主要矿物为滑石，含少量石英、方解石、白云石等。含有机碳（层间有机质）。",
    "benchmark_tech": "空气气氛煅烧增白——传统工艺将黑滑石在空气中煅烧去除有机碳后用于陶瓷和填料行业，但有机碳全部氧化为CO₂逸出，未利用其碳材料潜力",
    "has_experiment": 1,
    "has_economic_data": 0,
    "experiment_scale": "实验室规模（管式炉气氛煅烧+无压烧结）",
    "citation_quality": "中等 — 国家自然科学基金资助。通讯作者吴小文（1980-），博士，副教授。发表于《陶瓷学报》(中文核心期刊)。参考文献10篇，涵盖黑滑石煅烧和石墨烯制备两个领域。被#7杨华明综述（2023，材料导报）重点引用。论文篇幅较短（4页），属于早期探索性工作，部分实验细节不够完整。",
    "funding": "国家自然科学基金（项目号51372232）",
    "tech_route_category": "B 热化学路线（N₂气氛煅烧-碳石墨化-复合材料）",
    "tech_route_detail": "两步法：(1) N₂气氛高温炭化——在不同温度和气氛（N₂ vs Air）下煅烧/炭化黑滑石，使层间有机碳在无氧条件下部分石墨化转变为多层石墨烯；(2) 无压烧结——以煅烧/炭化产物为原料，无压烧结制备石墨烯增强顽火辉石基复合材料。表征手段：XRD（物相鉴定），TEM（石墨烯形貌和表面形貌），三点弯曲试验机（力学性能），高电阻测试仪（导电性能），导热系数测定仪（导热性能）。",
    "target_product_category": "复合材料（石墨烯/顽火辉石功能复合材料）",
    "target_product_name": "石墨烯增强顽火辉石基复合材料——N₂气氛炭化产物中原位生成的多层石墨烯同时提供导电、导热和力学增强三重功能",
    "target_product_purity": null,
    "total_yield": null,
    "trl_level": 3,
    "trl_scale": "实验室管式炉验证（克级～小样级），无压烧结制备小尺寸试样",
    "capex_has_data": "无",
    "capex_equipment": "管式气氛炉 + 无压烧结炉 + 球磨机 + 成型设备",
    "capex_total_per_10kt": null,
    "opex_has_data": "无",
    "opex_raw_material_per_ton": null,
    "opex_energy_per_ton": null,
    "total_cost_per_ton": null,
    "product_price_per_ton": null,
    "gross_profit_per_ton": null,
    "gross_margin": null,
    "payback_period": null,
    "tech_feasibility_score": 9,
    "econ_feasibility_score": 5,
    "market_attractiveness_score": 7,
    "scaleup_feasibility_score": 6,
    "composite_score": 68.0,
    "analyst_notes": "高创新性但数据完整性不足（4页短论文）。首次证明黑滑石自身有机碳可在N₂气氛下原位石墨烯化，是D3（N₂气氛功能复合材料）路线的原始实验验证论文。需要后续研究补充：最佳炭化温度、N₂纯度/流量影响、Raman ID/IG比、公斤级放大数据。",
    "competitor_comparison": "天然石墨烯原位生成路线 vs 外加石墨烯复合路线（传统方法需先制备石墨烯再与基体复合，工艺复杂、成本高）——本研究首次证明黑滑石自身的有机碳可在N₂气氛下原位石墨烯化，无需外加碳源",
    "target_market": "导电/导热功能填料、抗静电材料、电磁屏蔽材料、导热塑料/橡胶/涂料"
  },
  "attributes": [
    {
      "category": "process_params",
      "attr_key": "煅烧气氛",
      "attr_value": "N₂（氮气气氛）vs Air（空气气氛）对照",
      "attr_unit": "",
      "source_context": "论文摘要和引言"
    },
    {
      "category": "process_params",
      "attr_key": "碳石墨化机理",
      "attr_value": "黑滑石层间有机碳在N₂气氛高温下部分石墨化→多层石墨烯原位生成",
      "attr_unit": "",
      "source_context": "论文摘要"
    },
    {
      "category": "process_params",
      "attr_key": "炭化设备",
      "attr_value": "管式炉",
      "attr_unit": "",
      "source_context": "论文方法"
    },
    {
      "category": "process_params",
      "attr_key": "烧结方式",
      "attr_value": "无压烧结 (pressless sintering)",
      "attr_unit": "",
      "source_context": "论文方法"
    },
    {
      "category": "process_params",
      "attr_key": "碳源类型",
      "attr_value": "黑滑石自身层间有机碳（原位，无需外加碳源）",
      "attr_unit": "",
      "source_context": "论文创新点"
    },
    {
      "category": "raw_material_spec",
      "attr_key": "原料矿物组成",
      "attr_value": "滑石为主，含少量石英、方解石、白云石",
      "attr_unit": "",
      "source_context": "论文引言"
    },
    {
      "category": "raw_material_spec",
      "attr_key": "原料特性",
      "attr_value": "含有机碳（层间有机质），呈黑色/灰黑色",
      "attr_unit": "",
      "source_context": "论文引言"
    },
    {
      "category": "raw_material_spec",
      "attr_key": "推测矿区",
      "attr_value": "江西广丰（该课题组后续论文均使用广丰黑滑石）",
      "attr_unit": "",
      "source_context": "基于课题组后续研究推断"
    },
    {
      "category": "performance_metrics",
      "attr_key": "抗折强度提升_N2_vs_Air",
      "attr_value": "约10 MPa",
      "attr_unit": "MPa",
      "source_context": "论文摘要"
    },
    {
      "category": "performance_metrics",
      "attr_key": "电阻率对比_N2_vs_Air",
      "attr_value": "低一个数量级",
      "attr_unit": "",
      "source_context": "论文摘要"
    },
    {
      "category": "performance_metrics",
      "attr_key": "导热系数提升_N2_vs_Air",
      "attr_value": "约0.62",
      "attr_unit": "W/(m·K)",
      "source_context": "论文摘要"
    },
    {
      "category": "performance_metrics",
      "attr_key": "石墨烯类型",
      "attr_value": "多层石墨烯（multilayer graphene）",
      "attr_unit": "",
      "source_context": "论文摘要+TEM表征"
    },
    {
      "category": "performance_metrics",
      "attr_key": "基体物相",
      "attr_value": "顽火辉石 (MgSiO₃, enstatite)",
      "attr_unit": "",
      "source_context": "论文XRD表征"
    },
    {
      "category": "performance_metrics",
      "attr_key": "N2抗弯强度绝对值",
      "attr_value": "51.8",
      "attr_unit": "MPa",
      "source_context": "论文#7综述引用本文数据"
    },
    {
      "category": "performance_metrics",
      "attr_key": "空气抗弯强度绝对值",
      "attr_value": "36.1",
      "attr_unit": "MPa",
      "source_context": "论文#7综述引用本文数据"
    },
    {
      "category": "equipment",
      "attr_key": "表征设备",
      "attr_value": "XRD; TEM; 三点弯曲试验机; 高电阻测试仪; 导热系数测定仪",
      "attr_unit": "",
      "source_context": "论文方法部分"
    },
    {
      "category": "equipment",
      "attr_key": "core_reactor_type",
      "attr_value": "管式气氛炉+无压烧结炉",
      "attr_unit": "",
      "source_context": "论文方法部分"
    },
    {
      "category": "publication_meta",
      "attr_key": "期刊级别",
      "attr_value": "中文核心期刊《陶瓷学报》",
      "attr_unit": "",
      "source_context": "论文元信息"
    },
    {
      "category": "publication_meta",
      "attr_key": "SCI收录",
      "attr_value": "否（中文核心期刊）",
      "attr_unit": "",
      "source_context": "论文元信息"
    },
    {
      "category": "publication_meta",
      "attr_key": "论文篇幅",
      "attr_value": "4页（Vol.38 No.4 pp.476-480）",
      "attr_unit": "",
      "source_context": "论文元信息"
    },
    {
      "category": "publication_meta",
      "attr_key": "基金资助",
      "attr_value": "国家自然科学基金（项目号51372232）",
      "attr_unit": "",
      "source_context": "论文页脚"
    },
    {
      "category": "publication_meta",
      "attr_key": "参考文献数量",
      "attr_value": "10",
      "attr_unit": "",
      "source_context": "论文参考文献"
    }
  ],
  "synergies": [
    {
      "paper_id_b": 2,
      "synergy_type": "上下游衔接",
      "synergy_strength": "强",
      "synergy_description": "本文是论文#7（杨华明综述§5.1）N₂气氛增强效应数据的原始实验来源。#7综述引用了本文的核心发现：N₂气氛煅烧后导电率提升10倍、抗弯强度51.8 MPa（空气煅烧36.1 MPa）。本文首次验证了'黑滑石有机碳→原位石墨烯→复合材料性能增强'技术路线，而#7综述将此路线正式纳入黑滑石高值化利用技术体系。两者构成'原始实验验证→综述路线图'的完整证据链。",
      "combined_potential_score": null
    },
    {
      "paper_id_b": 5,
      "synergy_type": "条件优化借鉴",
      "synergy_strength": "强",
      "synergy_description": "本文与论文#3（Meng 2022）共同覆盖黑滑石热演化过程，互为补充：(1) #3系统研究了30-1000°C空气气氛下15个温度点的物相/结构/表面性质演化，提供了完整的'四阶段热演化模型'；(2) 本文引入了气氛变量（N₂ vs Air），揭示了气氛对碳去向（氧化逸出 vs 石墨化保留）的决定性作用；(3) #3的热演化数据（800°C活化窗口、无定形MgO/SiO₂生成等）可为本文N₂气氛工艺的温度选择提供基础数据支撑；(4) 本文的发现（N₂气氛下有机碳石墨化）补充了#3未涉及的关键维度——气氛控制。两者结合可构建'温度-气氛-产物'完整相图。",
      "combined_potential_score": null
    },
    {
      "paper_id_b": 4,
      "synergy_type": "条件优化借鉴",
      "synergy_strength": "中",
      "synergy_description": "本文与论文#8（刘子峥2024）均以顽火辉石（MgSiO₃）为最终陶瓷相，共享烧结工艺基础：(1) #8在空气气氛1325°C烧结制备5G微波介质陶瓷（MgSiO₃+SiO₂复合物相）；(2) 本文证明N₂气氛可同时提升力学+导电+导热性能；(3) 若将N₂气氛引入#8的烧结工艺，可能同时提升Q×f值（导电率提升暗示缺陷化学优化）和力学强度（+10 MPa）。但需验证N₂气氛对微波介电性能（εr, Q×f, τf）的影响，以及1325°C高温下N₂气氛对石墨烯稳定性的影响。",
      "combined_potential_score": null
    },
    {
      "paper_id_b": 3,
      "synergy_type": "上下游衔接",
      "synergy_strength": "中",
      "synergy_description": "本文与论文#11（裘林莉2017）同年发表（2017），分别探索了黑滑石热化学利用的两条并行路径：(1) 本文走N₂气氛'碳保留'路线——有机碳石墨化→导电导热复合材料；(2) #11走空气煅烧+酸活化'碳去除'路线——先煅烧除碳→酸溶出Mg²⁺→Zn²⁺晶格重建→抗菌功能。两条路线对碳的态度相反，恰好形成互补——高碳品位矿适合本文路线（碳是价值载体），低碳品位矿适合#11路线（碳是杂质需去除）。",
      "combined_potential_score": null
    }
  ]
}
